Repository: Sumant-Reddy/Corrosion-Predictor

# 🧪 Machine Learning-Based Corrosion Rate Prediction in High-Entropy Alloys

## 📅 **Project Duration:** Mar - Jun 2024

## 🛠️ **Tech Stack:**

**Languages & Tools:** Python, NumPy, Pandas, Matplotlib, Seaborn
**ML Libraries:** Scikit-learn, XGBoost, SHAP, Ridge Regression, GBDT, SVM
**Optimization Techniques:** Grid Search, Random Search, Bayesian Optimization
**Model Evaluation:** R², MAE, MSE, RMSE
**Visualization:** Matplotlib, SHAP

## 🌍 **Project Overview**

This Project is a machine learning-based research project focused on predicting the **electrochemical corrosion behavior** of **High-Entropy Alloys (HEAs)**. The platform utilizes curated experimental data and data-driven approaches to predict two key corrosion parameters:

* **Corrosion Potential (Ecorr)** – Thermodynamic indicator of corrosion susceptibility
* **Corrosion Current Density (Icorr)** – Kinetic measure of actual corrosion rate

This work bridges materials science and artificial intelligence, enabling **rapid screening of HEA compositions** for corrosion resistance and accelerating the design of next-generation materials for harsh environments.

## 🔬 **Why It Matters**

Corrosion causes massive industrial losses, accounting for approximately **7% of India’s GDP annually**. Traditional trial-and-error methods for corrosion resistance testing are time-consuming and expensive. Our ML-based framework offers a **predictive, scalable, and efficient** alternative to conventional methods.

## 🔧 **Core Features & Methodology**

### 🧹 **1. Data Collection & Preprocessing**

* Extracted electrochemical corrosion data from **peer-reviewed literature** (Web of Science, Google Scholar).
* Focused on **as-cast HEAs** tested under **standardized room-temperature conditions**.
* Standardized corrosion potential values to SCE reference electrode.
* Applied **log-scale transformation** on Icorr to reduce variance.

### 🧪 **2. Feature Engineering**

* Engineered 38 features including:

  * **Environmental parameters**: pH, Cl⁻, SO₄²⁻ concentration, solution type
  * **Material phase descriptors**: ΔHmix, ΔSmix, δ, Ω, χ̄, VEC, e/a, Tm
  * **Compositional vectors** for 21 elements
* Performed feature encoding for categorical environments and normalization for numerical inputs.

### 🔍 **3. Feature Selection (Three-Step Process)**

* **Step 1:** Pearson Correlation Analysis
  Removed highly correlated and redundant features (|r| > 0.8).
* **Step 2:** Random Forest Feature Importance
  Ranked features and removed low-importance inputs.
* **Step 3:** Recursive Feature Elimination (RFE)
  Selected optimal subset of features minimizing MSE and improving model generalization.

### 🤖 **4. Machine Learning Models**

* Applied and compared multiple ML regression algorithms:

  * **XGBoost**
  * **Gradient Boosted Decision Trees (GBDT)**
  * **Random Forest (RF)**
  * **Support Vector Machine (SVM)**
  * **Ridge Regression (RR)**
* Trained using **5-fold cross-validation**, with train-test split of **80:20**.

### 🎯 **5. Hyperparameter Tuning**

* Employed **Grid Search**, **Random Search**, and **Bayesian Optimization** to fine-tune each model.
* Bayesian Optimization enabled faster convergence and efficient exploration.

### 📈 **6. Evaluation Metrics**

* **R² (Coefficient of Determination)**
* **MAE (Mean Absolute Error)**
* **MSE (Mean Squared Error)**
* **RMSE (Root Mean Squared Error)**
  Lower values indicate better model accuracy and fit.

### 🧠 **7. Model Interpretability**

* Used **SHAP (SHapley Additive Explanations)** to explain individual predictions.
* Identified top influencing factors:

  * **pH** (acidic environments increase corrosion rate)
  * **\[Cl⁻]** (halide ions accelerate corrosion)
  * **Δχ, δ** (electronegativity difference, lattice distortion)
  * **Cr** (passivation), **Cu** (oxidation tendency)

## 📊 **Results & Findings**

| Parameter | Best Model | R² Score |
| --------- | ---------- | -------- |
| **Icorr** | XGBoost    | 0.81     |
| **Ecorr** | GBDT       | 0.84     |

* **XGBoost** showed best performance for predicting Icorr (corrosion rate).
* **GBDT** excelled in predicting Ecorr (corrosion potential).
* Validation on **new experimental HEA dataset** confirmed high generalization with relative errors within acceptable limits.

## 🧪 **Experimental Validation**

* Constructed a dataset of **3 new HEAs** prepared in-house using **vacuum arc melting**.
* Electrochemical tests performed in **3.5 wt% NaCl** using Tafel extrapolation.
* Model predictions closely matched lab results.

## 🔮 **Future Enhancements**

* Expand dataset with more HEA systems and broader environmental conditions.
* Integrate **Deep Learning (DL)** models for complex pattern recognition.
* Develop a **web-based prediction interface** or API for public usage.
* Extend framework to include **corrosion under stress and fatigue** environments.

File: Corrosion_current_density.csv (part 1 of 3)
,Composition,Environment,PH,[Cl-],[SO42-],VEC,σVEC,ΔSmix,ΔHmix,Ω,δ,rbar,Δχ,χbar,e/a,Tm,σT,Ec,Al,Co,Cr,Fe,Ni,Cu,Ti,V,Si,Mn,Mo,Nb,Hf,Ta,Zr,C,Sn,P,B,W,Y,icorr
0,Fe0.250 Co0.250 Ni0.250 Cr0.250 ,0,7,0.6128,0,8.25,1.479019946,11.52629192,-3.75,5749.314412,1.206935347,1.2545,0.096695398,1.82,1.04,1870.5,0.096779969,4.3025,0,0.25,0.25,0.25,0.25,0,0,0,0,0,0,0,0,0,0,0,0,0,0,0,0,7.501689446
1,Fe0.222 Co0.222 Ni0.222 Cr0.222 Cu0.111 ,0,7,0.6128,0,8.555555556,1.640535896,13.14594406,0.49382716,48277.14197,1.278516041,1.257111111,0.094568546,1.828888889,1.035555556,1813.53,0.12942799,4.212222222,0,0.222222222,0.222222222,0.222222222,0.222222222,0.111111111,0,0,0,0,0,0,0,0,0,0,0,0,0,0,0,6.140861703
2,Fe0.200 Co0.200 Ni0.200 Cr0.200 Cu0.200 ,0,7,0.6128,0,8.8,1.720465053,13.38161053,3.2,7393.147455,1.309176051,1.2592,0.092217135,1.836,1.032,1767.954,0.147799736,4.14,0,0.2,0.2,0.2,0.2,0.2,0,0,0,0,0,0,0,0,0,0,0,0,0,0,0,5.879426069
3,Cu0.077 Ni0.154 Al0.154 Co0.154 Cr0.154 Fe0.154 Si0.154 ,0,7,1,0,7,2.717464882,16.00634718,-22.57988166,1175.345025,6.325582212,1.268,0.117574099,1.806153846,1.795384615,1658.039231,0.222230456,4.15,0.153846154,0.153846154,0.153846154,0.153846154,0.153846154,0.076923077,0,0,0.153846154,0,0,0,0,0,0,0,0,0,0,0,0,5.500312917
4,Fe0.200 Co0.200 Ni0.200 Cr0.200 Mn0.200 ,0,7,0.6128,0,8,1.414213562,13.38161053,-4.16,5789.476592,1.184342733,1.2576,0.138361844,1.766,1.042,1799.8,0.119439058,4.026,0,0.2,0.2,0.2,0.2,0,0,0,0,0.2,0,0,0,0,0,0,0,0,0,0,0,5.950781977
5,Fe0.333 Co0.333 Ni0.333 ,0,7,0.6128,0,9,0.816496581,9.134370237,-1.333333333,12107.60775,0.327647103,1.246,0.032998316,1.873333333,1.08,1767.333333,0.018943613,4.37,0,0.333333333,0,0.333333333,0.333333333,0,0,0,0,0,0,0,0,0,0,0,0,0,0,0,0,5.444905551
6,Fe0.286 Co0.286 Ni0.286 Cr0.143 ,0,7,0.6128,0,8.571428571,1.293626448,11.23935679,-2.93877551,6984.635835,0.997992338,1.250857143,0.080660538,1.842857143,1.057142857,1826.285714,0.080870399,4.331428571,0,0.285714286,0.142857143,0.285714286,0.285714286,0,0,0,0,0,0,0,0,0,0,0,0,0,0,0,0,5.627087997
7,Fe0.250 Co0.250 Ni0.250 Cr0.250 ,0,7,0.6128,0,8.25,1.479019946,11.52629192,-3.75,5749.314412,1.206935347,1.2545,0.096695398,1.82,1.04,1870.5,0.096779969,4.3025,0,0.25,0.25,0.25,0.25,0,0,0,0,0,0,0,0,0,0,0,0,0,0,0,0,5.151810883
8,Hf0.125 Nb0.125 Ta0.125 Ti0.375 Zr0.250 ,0,7,0.6128,0,4.25,0.433012702,12.42326256,1.875,15370.88865,4.788305286,1.503625,0.11169154,1.46,1.38125,2319.875,0.194907622,6.145,0,0,0,0,0,0,0.375,0,0,0,0,0.125,0.125,0.125,0.25,0,0,0,0,0,0,6.468521083
9,Al0.250 Ti0.250 V0.250 Cr0.250 ,0,7,0.6,0,4.5,1.118033989,11.52629192,-16.75,1240.258257,5.258589368,1.3785,0.044158804,1.61,1.4925,1802.3425,0.28357415,4.4125,0.25,0,0.25,0,0,0,0.25,0.25,0,0,0,0,0,0,0,0,0,0,0,0,0,7.48148606
10,Al0.125 Ti0.250 V0.250 Cr0.250 Nb0.125 ,0,7,0.6128,0,4.75,0.968245837,12.96707842,-11.625,2262.458196,5.24039372,1.378125,0.044282474,1.60875,1.28125,2028.29625,0.23433528,4.935,0.125,0,0.25,0,0,0,0.25,0.25,0,0,0,0.125,0,0,0,0,0,0,0,0,0,7.050122296
11,Fe0.250 Co0.250 Ni0.250 Cr0.250 ,0,7,0.6,0,8.25,1.479019946,11.52629192,-3.75,5749.314412,1.206935347,1.2545,0.096695398,1.82,1.04,1870.5,0.096779969,4.3025,0,0.25,0.25,0.25,0.25,0,0,0,0,0,0,0,0,0,0,0,0,0,0,0,0,
12,Fe0.200 Co0.200 Ni0.200 Cr0.200 Al0.200 ,0,7,0.6,0,7.2,2.481934729,13.38161053,-12.32,1828.103957,5.603101633,1.29,0.120565335,1.778,1.434,1683.074,0.24260764,4.12,0.2,0.2,0.2,0.2,0.2,0,0,0,0,0,0,0,0,0,0,0,0,0,0,0,0,
13,Fe0.200 Co0.200 Ni0.200 Cr0.200 Cu0.200 ,0,7,0.6,0,8.8,1.720465053,13.38161053,3.2,7393.147455,1.309176051,1.2592,0.092217135,1.836,1.032,1767.954,0.147799736,4.14,0,0.2,0.2,0.2,0.2,0.2,0,0,0,0,0,0,0,0,0,0,0,0,0,0,0,
14,Fe0.200 Co0.200 Ni0.200 Cr0.200 Sn0.200 ,0,7,0.6,0,7.4,2.154065923,13.38161053,0.32,66799.82885,11.05949708,1.3276,0.103033975,1.848,1.626,1597.412,0.356621086,4.07,0,0.2,0.2,0.2,0.2,0,0,0,0,0,0,0,0,0,0,0,0.2,0,0,0,0,
15,Cr0.250 Fe0.375 Mn0.250 Ni0.125 ,1,0,0,0.5,7.5,1.224744871,10.98247607,-2.125,9395.83129,1.336548967,1.258625,0.130838641,1.7275,1.03125,1818,0.130754392,3.915,0,0,0.25,0.375,0.125,0,0,0,0,0.25,0,0,0,0,0,0,0,0,0,0,0,3.163675884
16,Cr0.233 Fe0.349 Mn0.233 Ni0.116 Al0.070 ,1,0,0,0.5,7.186046512,1.646077988,12.32012315,-5.505678745,3930.052395,3.702922921,1.27072093,0.129693652,1.719302326,1.169302326,1756.281628,0.183049174,3.878372093,0.069767442,0,0.23255814,0.348837209,0.11627907,0,0,0,0,0.23255814,0,0,0,0,0,0,0,0,0,0,0,2.621602099
17,Cr0.222 Fe0.333 Mn0.222 Ni0.111 Al0.111 ,1,0,0,0.5,7,1.825741858,12.66255219,-7.259259259,2999.739878,4.440751664,1.277888889,0.128764308,1.714444444,1.251111111,1719.707778,0.2076505,3.856666667,0.111111111,0,0.222222222,0.333333333,0.111111111,0,0,0,0,0.222222222,0,0,0,0,0,0,0,0,0,0,0,2.294136288
18,Fe0.250 Co0.250 Ni0.250 Cr0.250 ,1,0,0,0.5,8.25,1.479019946,11.52629192,-3.75,5749.314412,1.206935347,1.2545,0.096695398,1.82,1.04,1870.5,0.096779969,4.3025,0,0.25,0.25,0.25,0.25,0,0,0,0,0,0,0,0,0,0,0,0,0,0,0,0,4.801342913
19,Fe0.235 Co0.235 Ni0.235 Cr0.235 Al0.059 ,1,0,0,0.5,7.941176471,1.893350228,12.70837022,-6.75432526,3415.656333,3.499966111,1.264941176,0.106026046,1.807647059,1.155882353,1815.374706,0.15528105,4.248823529,0.058823529,0.235294118,0.235294118,0.235294118,0.235294118,0,0,0,0,0,0,0,0,0,0,0,0,0,0,0,0,4.777283529
20,Fe0.222 Co0.222 Ni0.222 Cr0.222 Al0.111 ,1,0,0,0.5,7.666666667,2.160246899,13.14594406,-9.086419753,2555.534553,4.518868938,1.274222222,0.112546287,1.796666667,1.258888889,1766.374444,0.192706503,4.201111111,0.111111111,0.222222222,0.222222222,0.222222222,0.222222222,0,0,0,0,0,0,0,0,0,0,0,0,0,0,0,0,4.872895202
21,Fe0.200 Co0.200 Ni0.200 Cr0.200 Al0.200 ,1,0,0,0.5,7.2,2.481934729,13.38161053,-12.32,1828.103957,5.603101633,1.29,0.120565335,1.778,1.434,1683.074,0.24260764,4.12,0.2,0.2,0.2,0.2,0.2,0,0,0,0,0,0,0,0,0,0,0,0,0,0,0,0,4.882728704
22,Fe0.200 Co0.200 Ni0.200 Cr0.200 Cu0.100 Al0.100 ,0,7,0.6,0,8,2.28035085,14.53423972,-4.6,5451.963937,4.286627166,1.2746,0.111180034,1.807,1.233,1725.514,0.200176407,4.13,0.1,0.2,0.2,0.2,0.2,0.1,0,0,0,0,0,0,0,0,0,0,0,0,0,0,0,5.882728704
23,Fe0.182 Co0.182 Ni0.182 Cr0.182 Cu0.091 Al0.182 ,0,7,0.6,0,7.545454545,2.606412943,14.69798576,-7.933884298,3063.207366,5.353564157,1.288909091,0.120185807,1.789090909,1.394545455,1653.500909,0.242151977,4.062727273,0.181818182,0.181818182,0.181818182,0.181818182,0.181818182,0.090909091,0,0,0,0,0,0,0,0,0,0,0,0,0,0,0,6.085656843
24,Fe0.167 Co0.167 Ni0.167 Cr0.167 Cu0.083 Al0.250 ,0,7,0.6,0,7.166666667,2.793842436,14.53497229,-10.13888889,2284.405447,5.919102249,1.300833333,0.125263611,1.774166667,1.529166667,1593.49,0.271066337,4.006666667,0.25,0.166666667,0.166666667,0.166666667,0.166666667,0.083333333,0,0,0,0,0,0,0,0,0,0,0,0,0,0,0,4.728158393
25,Co0.222 Cr0.222 Fe0.222 Ni0.222 Ti0.111 ,1,0,0,0.5,7.777777778,1.930905244,13.14594406,-11.55555556,2135.8367,5.225222982,1.277555556,0.126705647,1.788888889,1.051111111,1877.444444,0.091507551,4.363333333,0,0.222222222,0.222222222,0.222222222,0.222222222,0,0.111111111,0,0,0,0,0,0,0,0,0,0,0,0,0,0,3.318758763
26,Co0.200 Cr0.200 Fe0.200 Ni0.200 Ti0.100 Al0.100 ,1,0,0,0.5,7.3,2.32594067,14.53423972,-15.52,1669.786545,6.068762738,1.293,0.13163966,1.771,1.247,1783.037,0.183266035,4.266,0.1,0.2,0.2,0.2,0.2,0,0.1,0,0,0,0,0,0,0,0,0,0,0,0,0,0,4.494850022
27,Co0.182 Cr0.182 Fe0.182 Ni0.182 Ti0.091 Al0.182 ,1,0,0,0.5,6.909090909,2.538952735,14.69798576,-17.91735537,1399.299362,6.496440304,1.305636364,0.133775438,1.756363636,1.407272727,1705.794545,0.232090305,4.186363636,0.181818182,0.181818182,0.181818182,0.181818182,0.181818182,0,0.090909091,0,0,0,0,0,0,0,0,0,0,0,0,0,0,6.244125144
28,Fe0.250 Co0.250 Ni0.250 Cu0.250 ,0,7,0.6128,0,9.5,1.118033989,11.52629192,5,3838.122659,1.14037876,1.254,0.03082207,1.88,1.06,1664.9425,0.107932031,4.15,0,0.25,0,0.25,0.25,0.25,0,0,0,0,0,0,0,0,0,0,0,0,0,0,0,6.022733788
29,Fe0.248 Co0.248 Ni0.248 Cu0.248 Sn0.007 ,0,7,0.6128,0,9.459057072,1.21004321,11.80545351,5.029277934,3887.927649,2.748107925,1.256724566,0.031467699,1.880595533,1.081662531,1656.308139,0.123720957,4.14248139,0,0.248138958,0,0.248138958,0.248138958,0.248138958,0,0,0,0,0,0,0,0,0,0,0.007444169,0,0,0,0,5.490797478
30,Fe0.244 Co0.244 Ni0.244 Cu0.244 Sn0.022 ,0,7,0.6128,0,9.378973105,1.368756479,12.15184867,5.083661623,3918.824282,4.399430548,1.26205379,0.032662328,1.881760391,1.12403423,1639.419413,0.150075535,4.127775061,0,0.244498778,0,0.244498778,0.244498778,0.244498778,0,0,0,0,0,0,0,0,0,0,0.02200489,0,0,0,0,5.692503962
31,Fe0.244 Co0.244 Ni0.244 Cr0.244 Al0.024 ,0,7,0.6128,0,8.12195122,1.67033109,12.198543,-5.0446163,4467.843206,2.47839292,1.258829268,0.100852995,1.814878049,1.08804878,1847.643171,0.124446254,4.280243902,0.024390244,0.243902439,0.243902439,0.243902439,0.243902439,0,0,0,0,0,0,0,0,0,0,0,0,0,0,0,0,6.346787486
32,Al0.091 Fe0.303 Co0.303 Ni0.303 ,0,7,0.6128,0,8.454545455,1.892423636,10.83685823,-6.831955923,2683.089033,4.245177482,1.262909091,0.081980759,1.849393939,1.255454545,1691.518485,0.142985961,4.280909091,0.090909091,0.303030303,0,0.303030303,0.303030303,0,0,0,0,0,0,0,0,0,0,0,0,0,0,0,0,6.299296283
33,Al0.079 Cr0.132 Fe0.263 Co0.263 Ni0.263 ,0,7,0.6128,0,8.131578947,1.948968049,12.6484181,-7.229916898,3071.68067,3.975325833,1.265157895,0.099675721,1.824473684,1.211315789,1755.792368,0.159132392,4.257105263,0.078947368,0.263157895,0.131578947,0.263157895,0.263157895,0,0,0,0,0,0,0,0,0,0,0,0,0,0,0,0,6.995678626
34,Al0.070 Cr0.233 Fe0.233 Co0.233 Ni0.233 ,0,7,0.6128,0,7.88372093,1.955425396,12.82599837,-7.268793943,3185.1847,3.750819363,1.266883721,0.107516334,1.805348837,1.17744186,1805.118837,0.163851156,4.238837209,0.069767442,0.23255814,0.23255814,0.23255814,0.23255814,0,0,0,0,0,0,0,0,0,0,0,0,0,0,0,0,7.113509275
35,Al0.062 Cr0.312 Fe0.208 Co0.208 Ni0.208 ,0,7,0.6128,0,7.6875,1.938171926,12.61433915,-7.135416667,3260.212232,3.56031325,1.26825,0.111027204,1.790208333,1.150625,1844.168958,0.164008855,4.224375,0.0625,0.208333333,0.3125,0.208333333,0.208333333,0,0,0,0,0,0,0,0,0,0,0,0,0,0,0,0,7.244125144
36,Al0.057 Cr0.377 Fe0.189 Co0.189 Ni0.189 ,0,7,0.6128,0,7.528301887,1.909299719,12.25793873,-6.920612318,3322.548235,3.396051422,1.269358491,0.11230616,1.777924528,1.128867925,1875.851132,0.1621227,4.212641509,0.056603774,0.188679245,0.377358491,0.188679245,0.188679245,0,0,0,0,0,0,0,0,0,0,0,0,0,0,0,0,7.853871964
37,Al0.164 Co0.164 Cr0.164 Fe0.164 Ni0.344 ,1,0.699,0,0.1,7.704918033,2.491587566,12.91125979,-11.94302607,1827.89089,5.271988128,1.282065574,0.120375208,1.801803279,1.384590164,1690.814754,0.218858826,4.177704918,0.163934426,0.163934426,0.163934426,0.163934426,0.344262295,0,0,0,0,0,0,0,0,0,0,0,0,0,0,0,0,4.718966633
38,Al0.164 Co0.164 Cr0.164 Fe0.164 Ni0.344 ,1,0,0,0.5,7.704918033,2.491587566,12.91125979,-11.94302607,1827.89089,5.271988128,1.282065574,0.120375208,1.801803279,1.384590164,1690.814754,0.218858826,4.177704918,0.163934426,0.163934426,0.163934426,0.163934426,0.344262295,0,0,0,0,0,0,0,0,0,0,0,0,0,0,0,0,4.406713933
39,Al0.120 Cr0.200 Fe0.200 Ni0.480 ,0,7,0.6128,0,7.96,2.391317628,10.39733457,-10.7008,1688.793831,4.707160608,1.27412,0.119063009,1.808,1.312,1738.0844,0.197481568,4.214,0.12,0,0.2,0.2,0.48,0,0,0,0,0,0,0,0,0,0,0,0,0,0,0,0,7.30980392
40,Al0.160 Cr0.200 Fe0.200 Ni0.440 ,0,7,0.6128,0,7.68,2.541180828,10.79399801,-12.2112,1508.341006,5.238501478,1.28156,0.123223374,1.796,1.386,1706.3792,0.221382883,4.172,0.16,0,0.2,0.2,0.44,0,0,0,0,0,0,0,0,0,0,0,0,0,0,0,0,6.612610174
41,Al0.200 Cr0.200 Fe0.200 Ni0.400 ,0,7,0.6128,0,7.4,2.653299832,11.07635214,-13.44,1380.154683,5.651283244,1.289,0.126111062,1.784,1.46,1674.674,0.242986233,4.13,0.2,0,0.2,0.2,0.4,0,0,0,0,0,0,0,0,0,0,0,0,0,0,0,0,6.338187314
42,Al0.164 Co0.164 Cr0.164 Fe0.164 Ni0.344 ,0,7,0.6128,0,7.704918033,2.491587566,12.91125979,-11.94302607,1827.89089,5.271988128,1.282065574,0.120375208,1.801803279,1.384590164,1690.814754,0.218858826,4.177704918,0.163934426,0.163934426,0.163934426,0.163934426,0.344262295,0,0,0,0,0,0,0,0,0,0,0,0,0,0,0,0,6.060480747
43,Al0.164 Cr0.164 Fe0.164 Ni0.508 ,0,7,0.6128,0,7.868852459,2.601861943,10.25434191,-12.69551196,1360.133328,5.30665015,1.281245902,0.124026984,1.806721311,1.405901639,1683.929508,0.219093858,4.185901639,0.163934426,0,0.163934426,0.163934426,0.508196721,0,0,0,0,0,0,0,0,0,0,0,0,0,0,0,0,6.387216143
44,Al0.164 Cr0.164 Fe0.328 Ni0.344 ,0,7,0.6128,0,7.540983607,2.433197791,11.02170373,-11.10454179,1684.710014,5.345084543,1.28042623,0.11640845,1.793606557,1.387868852,1697.372131,0.218991492,4.159672131,0.163934426,0,0.163934426,0.327868852,0.344262295,0,0,0,0,0,0,0,0,0,0,0,0,0,0,0,0,5.452225295
45,Al0.164 Co0.164 Cr0.164 Fe0.164 Ni0.344 ,0,7,0.6128,0,7.704918033,2.491587566,12.91125979,-11.94302607,1827.89089,5.271988128,1.282065574,0.120375208,1.801803279,1.384590164,1690.814754,0.218858826,4.177704918,0.163934426,0.163934426,0.163934426,0.163934426,0.344262295,0,0,0,0,0,0,0,0,0,0,0,0,0,0,0,0,5.829738285
46,Al0.167 Cr0.167 Fe0.167 Ni0.500 ,0,7,0.6128,0,7.833333333,2.608745974,10.33033108,-12.77777778,1360.823945,5.33624717,1.281833333,0.124331546,1.805,1.41,1683.228333,0.22098017,4.181666667,0.166666667,0,0.166666667,0.166666667,0.5,0,0,0,0,0,0,0,0,0,0,0,0,0,0,0,0,6.019542108
47,Al0.161 Cr0.161 Fe0.161 Ni0.484 Cu0.032 ,0,7,0.6128,0,7.935483871,2.626606837,11.18195423,-11.21748179,1667.431875,5.250245529,1.281709677,0.123456127,1.808064516,1.396774194,1672.729677,0.221435881,4.159354839,0.161290323,0,0.161290323,0.161290323,0.483870968,0.032258065,0,0,0,0,0,0,0,0,0,0,0,0,0,0,0,6.326979093
48,Al0.156 Cr0.156 Fe0.156 Ni0.469 Cu0.062 ,0,7,0.6128,0,8.03125,2.639654037,11.62853727,-9.82421875,1968.293473,5.168272161,1.28159375,0.122560173,1.8109375,1.384375,1662.887188,0.221701515,4.1384375,0.15625,0,0.15625,0.15625,0.46875,0.0625,0,0,0,0,0,0,0,0,0,0,0,0,0,0,0,6.869666232
49,Al0.152 Cr0.152 Fe0.152 Ni0.455 Cu0.091 ,0,7,0.6128,0,8.121212121,2.648699804,11.92409536,-8.576675849,2299.046373,5.090022119,1.281484848,0.121650722,1.813636364,1.372727273,1653.641212,0.221803952,4.118787879,0.151515152,0,0.151515152,0.151515152,0.454545455,0.090909091,0,0,0,0,0,0,0,0,0,0,0,0,0,0,0,6.525783736
50,Al0.147 Cr0.147 Fe0.147 Ni0.441 Cu0.118 ,0,7,0.6128,0,8.205882353,2.654401581,12.12658396,-7.456747405,2675.092938,5.015221827,1.281382353,0.120733413,1.816176471,1.361764706,1644.939118,0.221765933,4.100294118,0.147058824,0,0.147058824,0.147058824,0.441176471,0.117647059,0,0,0,0,0,0,0,0,0,0,0,0,0,0,0,6.250263684
51,Al0.143 Cr0.143 Fe0.143 Ni0.429 Cu0.143 ,0,7,0.6128,0,8.285714286,2.657296463,12.26446608,-6.448979592,3112.689666,4.943625044,1.281285714,0.119812779,1.818571429,1.351428571,1636.734286,0.22160679,4.082857143,0.142857143,0,0.142857143,0.142857143,0.428571429,0.142857143,0,0,0,0,0,0,0,0,0,0,0,0,0,0,0,6.102372909
52,Al0.196 Co0.196 Cr0.196 Fe0.196 Ni0.196 Si0.020 ,0,7,0.6128,0,7.137254902,2.497211055,13.9216461,-14.44059977,1622.587757,5.751953801,1.287313725,0.120569901,1.780392157,1.484313725,1683.072549,0.240217566,4.13,0.196078431,0.196078431,0.196078431,0.196078431,0.196078431,0,0,0,0.019607843,0,0,0,0,0,0,0,0,0,0,0,0,6.494850022
53,Al0.196 Co0.196 Cr0.196 Fe0.196 Ni0.196 Si0.020 ,1,0,0,0.5,7.137254902,2.497211055,13.9216461,-14.44059977,1622.587757,5.751953801,1.287313725,0.120569901,1.780392157,1.484313725,1683.072549,0.240217566,4.13,0.196078431,0.196078431,0.196078431,0.196078431,0.196078431,0,0,0,0.019607843,0,0,0,0,0,0,0,0,0,0,0,0,3.517126416
54,Fe0.200 Co0.200 Ni0.200 Cr0.200 Al0.200 ,1,0,0,0.5,7.2,2.481934729,13.38161053,-12.32,1828.103957,5.603101633,1.29,0.120565335,1.778,1.434,1683.074,0.24260764,4.12,0.2,0.2,0.2,0.2,0.2,0,0,0,0,0,0,0,0,0,0,0,0,0,0,0,0,4.259637311
55,Fe0.269 Ni0.253 Cr0.239 Al0.239 ,0,7,0.6128,0,6.833930705,2.565723042,11.51624443,-12.93234499,1484.576207,5.934072526,1.297224612,0.121545841,1.757072879,1.515137395,1667.127838,0.266717228,4.064850657,0.238948626,0,0.238948626,0.268817204,0.253285544,0,0,0,0,0,0,0,0,0,0,0,0,0,0,0,0,8.033389013
56,Fe0.265 Ni0.265 Cr0.235 Al0.235 ,0,7,0.6128,0,6.882352941,2.575503445,11.51189874,-12.98961938,1478.270577,5.911996124,1.296441176,0.122064139,1.759411765,1.509705882,1668.028235,0.264562357,4.070588235,0.235294118,0,0.235294118,0.264705882,0.264705882,0,0,0,0,0,0,0,0,0,0,0,0,0,0,0,0,7.197910742
57,Fe0.250 Ni0.250 Cr0.250 Al0.250 ,0,7,0.6128,0,6.75,2.586020108,11.52629192,-13.25,1445.651456,5.986927124,1.29975,0.122142335,1.7525,1.535,1661.8425,0.273219507,4.0525,0.25,0,0.25,0.25,0.25,0,0,0,0,0,0,0,0,0,0,0,0,0,0,0,0,6.723538196
58,Fe0.241 Cr0.241 Ni0.241 Co0.241 Nb0.036 ,0,7,0.6128,0,8.13253012,1.573661867,12.40250798,-6.201190303,3803.966777,2.839621494,1.260807229,0.103432174,1.812048193,1.050120482,1901.963855,0.126607004,4.42060241,0,0.240963855,0.240963855,0.240963855,0.240963855,0,0,0,0,0,0,0.036144578,0,0,0,0,0,0,0,0,0,5.950781977
59,Fe0.233 Cr0.233 Ni0.233 Co0.233 Nb0.070 ,0,7,0.6128,0,8.023255814,1.6493603,12.82599837,-8.307193077,2981.751526,3.694069266,1.266674419,0.108806396,1.804651163,1.059534884,1931.232558,0.146148907,4.530465116,0,0.23255814,0.23255814,0.23255814,0.23255814,0,0,0,0,0,0,0.069767442,0,0,0,0,0,0,0,0,0,6.148741651
60,Fe0.225 Cr0.225 Ni0.225 Co0.225 Nb0.101 ,0,7,0.6128,0,7.921348315,1.710671851,13.08407046,-10.11993435,2532.182387,4.2867469,1.272146067,0.113154491,1.797752809,1.068314607,1958.52809,0.160113246,4.632921348,0,0.224719101,0.224719101,0.224719101,0.224719101,0,0,0,0,0,0,0.101123596,0,0,0,0,0,0,0,0,0,6.113509275
61,Fe0.250 Cr0.250 Ni0.250 Co0.250 ,0,7,1,0,8.25,1.479019946,11.52629192,-3.75,5749.314412,1.206935347,1.2545,0.096695398,1.82,1.04,1870.5,0.096779969,4.3025,0,0.25,0.25,0.25,0.25,0,0,0,0,0,0,0,0,0,0,0,0,0,0,0,0,6.552841969
62,Fe0.238 Cr0.238 Ni0.238 Co0.238 Nb0.048 ,0,7,1,0,8.095238095,1.600736792,12.56917544,-6.93877551,3463.387003,3.16684436,1.262809524,0.105355461,1.80952381,1.053333333,1911.952381,0.133935644,4.458095238,0,0.238095238,0.238095238,0.238095238,0.238095238,0,0,0,0,0,0,0.047619048,0,0,0,0,0,0,0,0,0,4.910094889
63,Fe0.227 Cr0.227 Ni0.227 Co0.227 Nb0.091 ,0,7,1,0,7.954545455,1.691617642,13.01133249,-9.545454545,2657.533682,4.109149164,1.270363636,0.111803399,1.8,1.065454545,1949.636364,0.155927552,4.599545455,0,0.227272727,0.227272727,0.227272727,0.227272727,0,0,0,0,0,0,0.090909091,0,0,0,0,0,0,0,0,0,4.675717545
64,Fe0.217 Cr0.217 Ni0.217 Co0.217 Nb0.130 ,0,7,1,0,7.826086957,1.760735368,13.24232516,-11.68241966,2248.964653,4.732045774,1.27726087,0.116704918,1.791304348,1.076521739,1984.043478,0.17050806,4.728695652,0,0.217391304,0.217391304,0.217391304,0.217391304,0,0,0,0,0,0,0.130434783,0,0,0,0,0,0,0,0,0,4.139661993
65,Fe0.200 Cr0.200 Ni0.200 Co0.200 Nb0.200 ,0,7,1,0,7.6,1.854723699,13.38161053,-14.88,1838.712425,5.514318088,1.2894,0.123385575,1.776,1.096,2044.6,0.187814242,4.956,0,0.2,0.2,0.2,0.2,0,0,0,0,0,0,0.2,0,0,0,0,0,0,0,0,0,4.920818754
66,Co0.213 Fe0.426 Ni0.213 V0.106 Mo0.043 ,0,7,0.6128,0,8.234042553,1.461750131,11.59727816,-5.830692621,3711.441453,3.183226209,1.26106383,0.101812457,1.850425532,1.067659574,1865.978723,0.133345286,4.555106383,0,0.212765957,0,0.425531915,0.212765957,0,0,0.106382979,0,0,0.042553191,0,0,0,0,0,0,0,0,0,0,5.370590401
67,Co0.204 Fe0.408 Ni0.204 V0.102 Mo0.041 Nb0.040 ,0,7,0.6128,0,8.104104104,1.566405695,12.53327509,-8.274653031,2879.699722,4.047784298,1.267813814,0.111263506,1.84046046,1.077827828,1901.22022,0.156955005,4.676276276,0,0.204204204,0,0.408408408,0.204204204,0,0,0.102102102,0,0,0.041041041,0.04004004,0,0,0,0,0,0,0,0,0,5.49757288
68,Co0.196 Fe0.392 Ni0.196 V0.098 Mo0.039 Nb0.080 ,0,7,0.6128,0,7.976023976,1.653689779,12.98368542,-10.48736678,2396.463206,4.67779692,1.27445954,0.118866515,1.83034965,1.087762238,1935.705295,0.173732907,4.795604396,0,0.195804196,0,0.391608392,0.195804196,0,0,0.097902098,0,0,0.038961039,0.07992008,0,0,0,0,0,0,0,0,0,5.484126156
69,Co0.187 Fe0.374 Ni0.187 V0.094 Mo0.037 Nb0.120 ,0,7,0.6128,0,7.844844845,1.728565558,13.25460963,-12.50221593,2089.429632,5.174574133,1.281224224,0.125377859,1.82011011,1.097757758,1970.823824,0.186478995,4.916726727,0,0.187187187,0,0.374374374,0.187187187,0,0,0.094094094,0,0,0.037037037,0.12012012,0,0,0,0,0,0,0,0,0,5.14691047
70,Al0.070 Cr0.233 Fe0.233 Co0.233 Ni0.233 ,0,7,0.6128,0,7.88372093,1.955425396,12.82599837,-7.268793943,3185.1847,3.750819363,1.266883721,0.107516334,1.805348837,1.17744186,1805.118837,0.163851156,4.238837209,0.069767442,0.23255814,0.23255814,0.23255814,0.23255814,0,0,0,0,0,0,0,0,0,0,0,0,0,0,0,0,6.221125528
71,Al0.066 Cr0.220 Fe0.220 Co0.220 Ni0.220 Nb0.055 ,0,7,0.6128,0,7.725274725,2.011319255,13.89080617,-10.52046854,2451.302372,4.63628969,1.275791209,0.114517411,1.794065934,1.185274725,1856.540879,0.192824552,4.421868132,0.065934066,0.21978022,0.21978022,0.21978022,0.21978022,0,0,0,0,0,0,0.054945055,0,0,0,0,0,0,0,0,0,6.334419009
72,Al0.065 Cr0.215 Fe0.215 Co0.215 Ni0.215 Nb0.075 ,0,7,0.6128,0,7.666666667,2.028471183,14.08105502,-11.61567811,2273.641236,4.893237475,1.279086022,0.116724974,1.789892473,1.188172043,1875.561505,0.200815898,4.489569892,0.064516129,0.215053763,0.215053763,0.215053763,0.215053763,0,0,0,0,0,0,0.075268817,0,0,0,0,0,0,0,0,0,6.649751982
73,Al0.064 Cr0.213 Fe0.213 Co0.213 Ni0.213 Nb0.085 ,0,7,0.6128,0,7.638297872,2.036115742,14.15449061,-12.12494341,2200.252345,5.007225054,1.280680851,0.11772554,1.78787234,1.189574468,1884.768298,0.204275084,4.522340426,0.063829787,0.212765957,0.212765957,0.212765957,0.212765957,0,0,0,0,0,0,0.085106383,0,0,0,0,0,0,0,0,0,6.920818754
74,Al0.063 Cr0.211 Fe0.211 Co0.211 Ni0.211 Nb0.095 ,0,7,0.6128,0,7.610526316,2.043190162,14.21634253,-12.61030471,2134.971656,5.112885421,1.282242105,0.118663565,1.785894737,1.190947368,1893.781263,0.207427403,4.554421053,0.063157895,0.210526316,0.210526316,0.210526316,0.210526316,0,0,0,0,0,0,0.094736842,0,0,0,0,0,0,0,0,0,6.93930216
75,Al0.062 Cr0.208 Fe0.208 Co0.208 Ni0.208 Nb0.104 ,0,7,0.6128,0,7.583333333,2.049728979,14.26817444,-13.07291667,2076.561913,5.211030946,1.283770833,0.119543221,1.783958333,1.192291667,1902.606458,0.210304138,4.585833333,0.0625,0.208333333,0.208333333,0.208333333,0.208333333,0,0,0,0,0,0,0.104166667,0,0,0,0,0,0,0,0,0,6.450996738
76,Al0.059 Cr0.198 Fe0.198 Co0.198 Ni0.198 Nb0.149 ,0,7,0.6128,0,7.455445545,2.075432688,14.41425448,-15.08087442,1858.17554,5.610600621,1.290960396,0.12318877,1.774851485,1.198613861,1944.111089,0.221389789,4.733564356,0.059405941,0.198019802,0.198019802,0.198019802,0.198019802,0,0,0,0,0,0,0.148514851,0,0,0,0,0,0,0,0,0,6.37675071
77,Co0.273 Cr0.182 Fe0.182 Ni0.273 Ti0.091 ,0,7,1,0,8.090909091,1.880741897,12.85913616,-10.74380165,2218.705461,4.827790763,1.272272727,0.121865662,1.808181818,1.059090909,1853.727273,0.088247071,4.372727273,0,0.272727273,0.181818182,0.181818182,0.272727273,0,0.090909091,0,0,0,0,0,0,0,0,0,0,0,0,0,0,6.244125144
78,Co0.268 Cr0.179 Fe0.179 Ni0.268 Ti0.089 Mo0.018 ,0,7,1,0,8.053571429,1.884330526,13.37430184,-10.64413265,2352.518057,4.930784302,1.274375,0.129448275,1.814464286,1.065,1872.285714,0.113584482,4.416428571,0,0.267857143,0.178571429,0.178571429,0.267857143,0,0.089285714,0,0,0,0.017857143,0,0,0,0,0,0,0,0,0,0,6.886056648
79,Co0.250 Cr0.167 Fe0.167 Ni0.250 Ti0.083 Mo0.083 ,0,7,1,0,7.916666667,1.891134286,14.17242839,-10.25,2682.852216,5.242186443,1.282083333,0.151884002,1.8375,1.086666667,1940.333333,0.168612875,4.576666667,0,0.25,0.166666667,0.166666667,0.25,0,0.083333333,0,0,0,0.083333333,0,0,0,0,0,0,0,0,0,0,6.698970004
80,Co0.238 Cr0.159 Fe0.159 Ni0.238 Ti0.079 Mo0.127 ,0,7,1,0,7.825396825,1.890155638,14.39082383,-9.962207105,2868.424209,5.399162266,1.287222222,0.163361791,1.852857143,1.101111111,1985.698413,0.190504973,4.683492063,0,0.238095238,0.158730159,0.158730159,0.238095238,0,0.079365079,0,0,0,0.126984127,0,0,0,0,0,0,0,0,0,0,6.387216143
81,Fe0.244 Co0.244 Cr0.244 Ni0.244 Mo0.024 ,0,7,0.6128,0,8.195121951,1.501535997,12.198543,-3.902439024,5924.908574,2.043330812,1.257804878,0.108961896,1.828292683,1.048536585,1895.439024,0.125792318,4.363902439,0,0.243902439,0.243902439,0.243902439,0.243902439,0,0,0,0,0,0.024390244,0,0,0,0,0,0,0,0,0,0,6.419075024
82,Fe0.238 Co0.238 Cr0.238 Ni0.238 Mo0.048 ,0,7,0.6128,0,8.142857143,1.520830421,12.56917544,-4.036281179,5976.452268,2.571000751,1.260952381,0.118942811,1.836190476,1.056666667,1919.190476,0.146104501,4.422380952,0,0.238095238,0.238095238,0.238095238,0.238095238,0,0,0,0,0,0.047619048,0,0,0,0,0,0,0,0,0,0,7.142667504
83,Fe0.233 Co0.233 Cr0.233 Ni0.233 Mo0.070 ,0,7,0.6128,0,8.093023256,1.537348268,12.82599837,-4.153596539,5996.249429,2.965388327,1.263953488,0.127279646,1.84372093,1.064418605,1941.837209,0.161490598,4.478139535,0,0.23255814,0.23255814,0.23255814,0.23255814,0,0,0,0,0,0.069767442,0,0,0,0,0,0,0,0,0,0,6.11577123
84,Fe0.227 Co0.227 Cr0.227 Ni0.227 Mo0.091 ,0,7,0.6128,0,8.045454545,1.551458924,13.01133249,-4.256198347,6002.342428,3.279284322,1.266818182,0.134364128,1.850909091,1.071818182,1963.454545,0.173610797,4.531363636,0,0.227272727,0.227272727,0.227272727,0.227272727,0,0,0,0,0,0.090909091,0,0,0,0,0,0,0,0,0,0,7.086186148
85,Fe0.222 Co0.222 Cr0.222 Ni0.222 Mo0.111 ,0,7,0.6128,0,8,1.56347192,13.14594406,-4.345679012,6002.057125,3.537658106,1.269555556,0.140457805,1.857777778,1.078888889,1984.111111,0.183383674,4.582222222,0,0.222222222,0.222222222,0.222222222,0.222222222,0,0,0,0,0,0.111111111,0,0,0,0,0,0,0,0,0,0,6.131943638
86,Fe0.250 Co0.250 Cr0.250 Ni0.250 ,1,0,0,0.5,8.25,1.479019946,11.52629192,-3.75,5749.314412,1.206935347,1.2545,0.096695398,1.82,1.04,1870.5,0.096779969,4.3025,0,0.25,0.25,0.25,0.25,0,0,0,0,0,0,0,0,0,0,0,0,0,0,0,0,
87,Fe0.244 Co0.244 Cr0.244 Ni0.244 Mo0.024 ,1,0,0,0.5,8.195121951,1.501535997,12.198543,-3.902439024,5924.908574,2.043330812,1.257804878,0.108961896,1.828292683,1.048536585,1895.439024,0.125792318,4.363902439,0,0.243902439,0.243902439,0.243902439,0.243902439,0,0,0,0,0,0.024390244,0,0,0,0,0,0,0,0,0,0,
88,Fe0.233 Co0.233 Cr0.233 Ni0.233 Mo0.070 ,1,0,0,0.5,8.093023256,1.537348268,12.82599837,-4.153596539,5996.249429,2.965388327,1.263953488,0.127279646,1.84372093,1.064418605,1941.837209,0.161490598,4.478139535,0,0.23255814,0.23255814,0.23255814,0.23255814,0,0,0,0,0,0.069767442,0,0,0,0,0,0,0,0,0,0,
89,Fe0.217 Co0.217 Cr0.217 Ni0.217 Mo0.130 ,1,0,0,0.5,7.956521739,1.573648789,13.24232516,-4.423440454,5998.926094,3.754844069,1.272173913,0.145746238,1.864347826,1.085652174,2003.869565,0.191384272,4.630869565,0,0.217391304,0.217391304,0.217391304,0.217391304,0,0,0,0,0,0.130434783,0,0,0,0,0,0,0,0,0,0,
90,Fe0.222 Co0.222 Cr0.222 Ni0.222 W0.111 ,0,7,0.6128,0,8,1.56347192,13.14594406,-3.259259259,8355.442537,3.009347902,1.267,0.192642444,1.88,1.083333333,2071.555556,0.286611086,4.813333333,0,0.222222222,0.222222222,0.222222222,0.222222222,0,0,0,0,0,0,0,0,0,0,0,0,0,0,0.111111111,0,6.869666232
91,Fe0.217 Cr0.202 Cu0.247 Al0.105 Co0.229 ,0,7,0.6,0,8.041,2.4255554,13.08896201,1.643236,13309.64255,4.241659005,1.280362,0.108990412,1.8013,1.21261,1670.94104,0.223866054,3.98025,0.105,0.229,0.202,0.217,0,0.247,0,0,0,0,0,0,0,0,0,0,0,0,0,0,0,6.014573526
92,Fe0.080 Ni0.040 Al0.280 V0.110 Ti0.490 ,0,7,0.6,0,4.39,1.719854645,10.63906431,-26.836,658.1518012,5.171060878,1.41386,0.09955275,1.6075,1.6308,1660.1236,0.278729144,4.4298,0.28,0,0,0.08,0.04,0,0.49,0.11,0,0,0,0,0,0,0,0,0,0,0,0,0,7.431798276
93,Cr0.250 Si0.140 Al0.130 V0.250 Ti0.230 ,0,7,0.6,0,4.62,0.997797575,13.0674839,-31.322,787.3774835,7.58696574,1.33884,0.108912809,1.652,1.6685,1887.2981,0.215256992,4.5569,0.13,0,0.25,0,0,0,0.23,0.25,0.14,0,0,0,0,0,0,0,0,0,0,0,0,6.774690718
94,Fe0.220 Cr0.210 Ni0.240 Al0.090 Co0.240 ,0,7,0.6,0,7.85,2.065792826,12.99197131,-8.2056,2815.312336,4.161287006,1.26998,0.109409826,1.8057,1.2207,1778.1233,0.176964407,4.2269,0.09,0.24,0.21,0.22,0.24,0,0,0,0,0,0,0,0,0,0,0,0,0,0,0,0,7.031517051
95,Fe0.250 Cr0.230 Ni0.260 Co0.260 ,0,7,0.6,0,8.32,1.455197581,11.51617322,-3.6412,5888.518056,1.174005225,1.25387,0.094514073,1.8247,1.0435,1861.84,0.09470974,4.3088,0,0.26,0.23,0.25,0.26,0,0,0,0,0,0,0,0,0,0,0,0,0,0,0,0,6.214670165
96,Fe0.230 Cr0.210 Ni0.240 Ti0.080 Co0.240 ,0,7,0.6,0,7.98,1.821976948,12.9109931,-9.6332,2502.051069,4.581637111,1.27047,0.119019788,1.8023,1.0515,1866.84,0.090978258,4.3526,0,0.24,0.21,0.23,0.24,0,0.08,0,0,0,0,0,0,0,0,0,0,0,0,0,0,7.443697499
97,Fe0.245 Cr0.250 Ni0.258 Co0.248 ,0,7,0.6128,0,8.263629129,1.486354662,11.52468642,-3.785901692,5692.204638,1.20554779,1.254512535,0.096964146,1.820531238,1.040923199,1869.910068,0.096971091,4.303523677,0,0.247711898,0.249900517,0.244528452,0.257859133,0,0,0,0,0,0,0,0,0,0,0,0,0,0,0,0,7.501689446
98,Fe0.205 Cr0.165 Ni0.255 Cu0.135 Co0.240 ,0,7,0.6128,0,8.825342809,1.566534694,13.16547325,1.275050859,18359.19667,1.228064016,1.256105095,0.086430005,1.843818437,1.045056551,1778.053021,0.127505626,4.210859774,0,0.240116104,0.164948454,0.204884396,0.255029527,0.135021519,0,0,0,0,0,0,0,0,0,0,0,0,0,0,0,6.140861703
99,Fe0.188 Cr0.163 Ni0.218 Cu0.217 Co0.215 ,0,7,0.6128,0,8.9763,1.653825357,13.33046189,3.52424504,6597.951565,1.284147944,1.2586018,0.086272731,1.845732,1.037688,1744.335513,0.145268318,4.137897,0,0.215,0.1625,0.1878,0.2178,0.2169,0,0,0,0,0,0,0,0,0,0,0,0,0,0,0,5.879426069
100,Fe0.179 Cr0.166 Ni0.188 C0.000 Si0.090 Cu0.102 P0.000 Al0.086 Co0.189 ,0,7,0.1,0,7.7439,2.461201493,15.78740683,-14.41976418,1877.571787,4.925867645,1.2624955,0.10810251,1.820835,1.475773,1714.92017,0.189275701,4.175997,0.0863,0.1886,0.1665,0.1787,0.1879,0.1017,0,0,0.0899,0,0,0,0,0,0,0.0003,0,0.0001,0,0,0,6.749579998
101,Fe0.179 Cr0.166 Ni0.188 C0.000 Si0.090 Cu0.102 P0.000 Al0.086 Co0.189 ,0,7,1,0,7.7439,2.461201493,15.78740683,-14.41976418,1877.571787,4.925867645,1.2624955,0.10810251,1.820835,1.475773,1714.92017,0.189275701,4.175997,0.0863,0.1886,0.1665,0.1787,0.1879,0.1017,0,0,0.0899,0,0,0,0,0,0,0.0003,0,0.0001,0,0,0,5.500312917
102,Fe0.234 Cr0.218 Ni0.246 Al0.056 Co0.247 ,0,7,0.6128,0,8.022977023,1.870554077,12.66479714,-6.57413316,3487.011261,3.4303538,1.263875125,0.104359414,1.812667333,1.153436563,1810.062657,0.151275659,4.257472527,0.055944056,0.246753247,0.217782218,0.233766234,0.245754246,0,0,0,0,0,0,0,0,0,0,0,0,0,0,0,0,6.769551079
103,Fe0.380 Cr0.236 Ni0.133 Mn0.250 ,1,0,0,0.5,7.544008802,1.233173855,11.00660705,-2.241436565,8899.094635,1.328802852,1.258132727,0.131832374,1.7305011,1.033940788,1812.252951,0.129115266,3.918857772,0,0,0.236347269,0.380376075,0.133326665,0,0,0,0,0.24994999,0,0,0,0,0,0,0,0,0,0,0,3.163675884
104,Fe0.367 Cr0.228 Ni0.129 Mn0.241 Al0.036 ,1,0,0,0.5,7.382776555,1.474464724,11.8913283,-4.034870827,5248.996945,2.857110161,1.264305261,0.131378172,1.726234247,1.104109822,1781.047845,0.15806756,3.900123025,0.035507101,0,0.227945589,0.366873375,0.128625725,0,0,0,0,0.24104821,0,0,0,0,0,0,0,0,0,0,0,2.621602099
105,Fe0.250 Cr0.230 Ni0.260 Co0.260 ,0,7,0.1,0,8.32,1.455197581,11.51617322,-3.6412,5888.518056,1.174005225,1.25387,0.094514073,1.8247,1.0435,1861.84,0.09470974,4.3088,0,0.26,0.23,0.25,0.26,0,0,0,0,0,0,0,0,0,0,0,0,0,0,0,0,7.397940009
106,Fe0.200 Cr0.184 Ni0.409 C0.000 Co0.207 ,0,7,0.6128,0,8.655289761,1.46711246,11.031859,-3.720988766,5440.666603,1.209533101,1.252201481,0.091751397,1.841881694,1.067459714,1835.108598,0.092160702,4.335629066,0,0.206886198,0.184165749,0.199979982,0.408767891,0,0,0,0,0,0,0,0,0,0,0.00020018,0,0,0,0,0,6.88941029
107,Fe0.185 Cr0.170 Ni0.379 Mo0.076 C0.000 Co0.190 ,0,7,0.6128,0,8.454090317,1.576833017,12.42830806,-4.3944027,5418.520211,3.12508207,1.262718234,0.122138982,1.866331231,1.092363072,1915.881045,0.169557245,4.525868629,0,0.190147191,0.169720637,0.184840292,0.37859217,0,0,0,0,0,0.076499449,0,0,0,0,0.00020026,0,0,0,0,0,6.903089987
108,Fe0.185 Cr0.172 Ni0.194 Cu0.210 Al0.045 Co0.195 ,1,0,0,1,8.643356643,2.06286764,14.28772506,1.207699394,20283.00625,3.095973043,1.266967033,0.099480227,1.830829171,1.122707293,1714.462887,0.178408609,4.095764236,0.044955045,0.194805195,0.171828172,0.184815185,0.193806194,0.20979021,0,0,0,0,0,0,0,0,0,0,0,0,0,0,0,3.104025268
109,Fe0.183 Cr0.171 Ni0.193 Cu0.209 Al0.044 Co0.193 B0.007 ,1,0,0,1,8.609,2.105734789,14.52638679,0.6909,36181.17813,4.260100798,1.263754,0.100578558,1.83244,1.13444,1720.83921,0.181725993,4.10777,0.044,0.193,0.171,0.183,0.193,0.209,0,0,0,0,0,0,0,0,0,0,0,0,0.007,0,0,2.989276135
110,Fe0.181 Cr0.168 Ni0.190 Cu0.206 Al0.044 Co0.191 B0.021 ,1,0,0,1,8.527472527,2.195148248,14.83320819,-0.428354862,59982.67702,5.954721011,1.25758042,0.102833546,1.835334665,1.161598402,1732.185714,0.188556993,4.131548452,0.043956044,0.190809191,0.167832168,0.180819181,0.18981019,0.205794206,0,0,0,0,0,0,0,0,0,0,0,0,0.020979021,0,0,2.580705278
111,Fe0.178 Cr0.166 Ni0.187 Cu0.203 Al0.043 Co0.188 B0.035 ,1,0,0,1,8.449,2.274950329,15.04410319,-1.47462,17799.13041,7.245882909,1.251278,0.104955716,1.83824,1.18691,1744.66722,0.19441148,4.15563,0.043,0.188,0.166,0.178,0.187,0.203,0,0,0,0,0,0,0,0,0,0,0,0,0.035,0,0,2.545460015
112,Fe0.240 Cr0.237 Ni0.251 Co0.271 ,1,0,0,0.5,8.299229923,1.461876915,11.51458214,-3.672506064,5846.970326,1.181314755,1.254228923,0.095415006,1.823313331,1.041367137,1864.855686,0.095545533,4.307326733,0,0.271227123,0.237423742,0.239923992,0.251425143,0,0,0,0,0,0,0,0,0,0,0,0,0,0,0,0,4.801342913
113,Fe0.241 Cr0.225 Ni0.252 Al0.030 Co0.251 ,1,0,0,0.5,8.1529,1.702034544,12.30113582,-5.29257764,4263.198022,2.691265986,1.2593657,0.100318528,1.817788,1.103226,1834.245785,0.128837581,4.280333,0.0305,0.2514,0.2248,0.2415,0.2518,0,0,0,0,0,0,0,0,0,0,0,0,0,0,0,0,4.777283529
114,Fe0.228 Cr0.221 Ni0.242 Al0.056 Co0.253 ,1,0,0,0.5,8.01480148,1.871932518,12.66369916,-6.589783211,3481.13622,3.426812061,1.264045905,0.104701812,1.812080208,1.15239724,1811.47173,0.151599009,4.256939694,0.055905591,0.252525253,0.221322132,0.228022802,0.242224222,0,0,0,0,0,0,0,0,0,0,0,0,0,0,0,0,4.872895202
115,Fe0.220 Cr0.211 Ni0.230 Al0.100 Co0.238 ,1,0,0,0.5,7.775777578,2.111675934,13.07006779,-8.630467927,2681.212986,4.342798702,1.271909691,0.11072713,1.802410241,1.239532953,1770.466921,0.184235838,4.215889589,0.100210021,0.238423842,0.211121112,0.219921992,0.230323032,0,0,0,0,0,0,0,0,0,0,0,0,0,0,0,0,4.882728704
116,Fe0.181 Cr0.169 Ni0.286 Ti0.078 Co0.287 ,1,0,0,0.5,8.2098,1.817466357,12.67427804,-9.79436004,2388.248422,4.527171129,1.269047,0.117295215,1.815976,1.060742,1845.5777,0.086569373,4.371167,0,0.2868,0.1687,0.1812,0.2856,0,0.0777,0,0,0,0,0,0,0,0,0,0,0,0,0,0,4.522878745
117,Fe0.176 Cr0.164 Ni0.277 Mo0.030 Ti0.075 Co0.278 ,1,0,0,0.5,8.143314331,1.829179501,13.41716698,-9.689696322,2599.339264,4.73267583,1.272690669,0.129638688,1.826381638,1.070687069,1877.207621,0.127061703,4.445108511,0,0.278127813,0.163616362,0.175717572,0.277027703,0,0.075307531,0,0,0,0.03020302,0,0,0,0,0,0,0,0,0,0,4.107905397
118,Fe0.157 Cr0.146 Ni0.247 Mo0.135 Ti0.067 Co0.248 ,1,0,0,0.5,7.912408759,1.851211579,14.25263548,-9.245553917,3062.545589,5.253697973,1.285329067,0.160295667,1.862325767,1.105088491,1986.645235,0.194920552,4.700973903,0,0.248175182,0.145985401,0.156784322,0.247175282,0,0.067193281,0,0,0,0.134686531,0,0,0,0,0,0,0,0,0,0,4.142667504
119,Fe0.145 Cr0.135 Ni0.229 Mo0.199 Ti0.062 Co0.230 ,1,0,0,0.5,7.769223078,1.850403817,14.3006924,-8.899235824,3301.363962,5.455747588,1.293159984,0.172935956,1.884567543,1.126388361,2054.419158,0.215255696,4.85940206,0,0.229577042,0.135086491,0.145085491,0.228677132,0,0.062193781,0,0,0,0.199380062,0,0,0,0,0,0,0,0,0,0,4.161150909
120,Fe0.181 Cr0.169 Ni0.286 Ti0.078 Co0.287 ,2,14,0,0,8.2098,1.817466357,12.67427804,-9.79436004,2388.248422,4.527171129,1.269047,0.117295215,1.815976,1.060742,1845.5777,0.086569373,4.371167,0,0.2868,0.1687,0.1812,0.2856,0,0.0777,0,0,0,0,0,0,0,0,0,0,0,0,0,0,7.045757491
121,Fe0.176 Cr0.164 Ni0.277 Mo0.030 Ti0.075 Co0.278 ,2,14,0,0,8.143314331,1.829179501,13.41716698,-9.689696322,2599.339264,4.73267583,1.272690669,0.129638688,1.826381638,1.070687069,1877.207621,0.127061703,4.445108511,0,0.278127813,0.163616362,0.175717572,0.277027703,0,0.075307531,0,0,0,0.03020302,0,0,0,0,0,0,0,0,0,0,6.958607315
122,Fe0.157 Cr0.146 Ni0.247 Mo0.135 Ti0.067 Co0.248 ,2,14,0,0,7.912408759,1.851211579,14.25263548,-9.245553917,3062.545589,5.253697973,1.285329067,0.160295667,1.862325767,1.105088491,1986.645235,0.194920552,4.700973903,0,0.248175182,0.145985401,0.156784322,0.247175282,0,0.067193281,0,0,0,0.134686531,0,0,0,0,0,0,0,0,0,0,6.795880017
123,Fe0.145 Cr0.135 Ni0.229 Mo0.199 Ti0.062 Co0.230 ,2,14,0,0,7.769223078,1.850403817,14.3006924,-8.899235824,3301.363962,5.455747588,1.293159984,0.172935956,1.884567543,1.126388361,2054.419158,0.215255696,4.85940206,0,0.229577042,0.135086491,0.145085491,0.228677132,0,0.062193781,0,0,0,0.199380062,0,0,0,0,0,0,0,0,0,0,6.602059991
124,Fe0.181 Cr0.169 Ni0.286 Ti0.078 Co0.287 ,0,7,1,0,8.2098,1.817466357,12.67427804,-9.79436004,2388.248422,4.527171129,1.269047,0.117295215,1.815976,1.060742,1845.5777,0.086569373,4.371167,0,0.2868,0.1687,0.1812,0.2856,0,0.0777,0,0,0,0,0,0,0,0,0,0,0,0,0,0,6.244125144
125,Fe0.176 Cr0.164 Ni0.277 Mo0.030 Ti0.075 Co0.278 ,0,7,1,0,8.143314331,1.829179501,13.41716698,-9.689696322,2599.339264,4.73267583,1.272690669,0.129638688,1.826381638,1.070687069,1877.207621,0.127061703,4.445108511,0,0.278127813,0.163616362,0.175717572,0.277027703,0,0.075307531,0,0,0,0.03020302,0,0,0,0,0,0,0,0,0,0,6.886056648
126,Fe0.157 Cr0.146 Ni0.247 Mo0.135 Ti0.067 Co0.248 ,0,7,1,0,7.912408759,1.851211579,14.25263548,-9.245553917,3062.545589,5.253697973,1.285329067,0.160295667,1.862325767,1.105088491,1986.645235,0.194920552,4.700973903,0,0.248175182,0.145985401,0.156784322,0.247175282,0,0.067193281,0,0,0,0.134686531,0,0,0,0,0,0,0,0,0,0,6.698970004
127,Fe0.145 Cr0.135 Ni0.229 Mo0.199 Ti0.062 Co0.230 ,0,7,1,0,7.769223078,1.850403817,14.3006924,-8.899235824,3301.363962,5.455747588,1.293159984,0.172935956,1.884567543,1.126388361,2054.419158,0.215255696,4.85940206,0,0.229577042,0.135086491,0.145085491,0.228677132,0,0.062193781,0,0,0,0.199380062,0,0,0,0,0,0,0,0,0,0,6.387216143
128,Al0.070 Cr0.233 Fe0.349 Mn0.233 Ni0.116 ,0,7,0.6,0,7.186046512,1.646077988,12.32012315,-5.505678745,3930.052395,3.702922921,1.27072093,0.129693652,1.719302326,1.169302326,1756.281628,0.183049174,3.878372093,0.069767442,0,0.23255814,0.348837209,0.11627907,0,0,0,0,0.23255814,0,0,0,0,0,0,0,0,0,0,0,7.617982957
129,Al0.067 Cr0.222 Fe0.333 Mn0.222 Ni0.111 Ti0.044 ,0,7,0.6,0,7.044444444,1.73788576,13.28429997,-7.674074074,3053.828856,4.735412499,1.279222222,0.132053861,1.711333333,1.168,1764.135778,0.179330701,3.921555556,0.066666667,0,0.222222222,0.333333333,0.111111111,0,0.044444444,0,0,0.222222222,0,0,0,0,0,0,0,0,0,0,0,6.13430394
130,Al0.067 Cr0.222 Fe0.333 Mn0.222 Ni0.111 Si0.044 ,0,7,0.6,0,7.044444444,1.73788576,13.28429997,-11.35604938,2050.687236,4.109239973,1.265488889,0.132134611,1.727333333,1.295111111,1753.024667,0.179474503,3.911777778,0.066666667,0,0.222222222,0.333333333,0.111111111,0,0,0,0.044444444,0.222222222,0,0,0,0,0,0,0,0,0,0,0,7.326979093
131,Al0.286 Cr0.143 Fe0.143 Co0.143 Cu0.143 Ni0.143 ,3,0.301,0,0,7.142857143,2.996596709,14.53258305,-8.653061224,2568.756416,6.059787896,1.308571429,0.128444382,1.771428571,1.597142857,1529.501429,0.285677377,3.925714286,0.285714286,0.142857143,0.142857143,0.142857143,0.142857143,0.142857143,0,0,0,0,0,0,0,0,0,0,0,0,0,0,0,4.420216403
132,Al0.267 Cr0.133 Fe0.133 Co0.133 Cu0.133 Ni0.133 Ti0.067 ,3,0.301,0,0,6.933333333,2.999259168,15.60020561,-13.08444444,1855.652405,6.493465124,1.3188,0.136860026,1.756,1.566666667,1556.401333,0.278823579,3.987333333,0.266666667,0.133333333,0.133333333,0.133333333,0.133333333,0.133333333,0.066666667,0,0,0,0,0,0,0,0,0,0,0,0,0,0,4.657577319
133,Al0.250 Cr0.125 Fe0.125 Co0.125 Cu0.125 Ni0.125 Ti0.125 ,3,0.301,0,0,6.75,2.989565186,15.8486514,-16.375,1529.154105,6.768623068,1.32775,0.142456134,1.7425,1.54,1579.93875,0.272134836,4.04125,0.25,0.125,0.125,0.125,0.125,0.125,0.125,0,0,0,0,0,0,0,0,0,0,0,0,0,0,5.13667714
134,Al0.235 Cr0.118 Fe0.118 Co0.118 Cu0.118 Ni0.118 Ti0.176 ,3,0.301,0,0,6.588235294,2.97160728,15.84254273,-18.82352941,1347.211218,6.942925185,1.335647059,0.146185643,1.730588235,1.516470588,1600.707059,0.26570191,4.088823529,0.235294118,0.117647059,0.117647059,0.117647059,0.117647059,0.117647059,0.176470588,0,0,0,0,0,0,0,0,0,0,0,0,0,0,5.356547324
